Repository: franck-pigeonneau/interfacialenergysilicate

# Table of contents

1. [Description of the repository]
2. [Requirements]
3. [Repository constitution]
4. [References]

## Description of the repository

This repository is devoted to the determination of interfacial energy in binary silicate and borate systems with a miscibility gap. Excess potentials are determined according to the Redlich and Kister model up to the fourth order [1]. The interfacial energy is determined from the model developed by Kaptay [2,3].

The computations are based on the thermodynamic data describing the thermodynamic equilibrium of the separeted phases. The Gibbs free energy is determined using the excess potential of Redlich-Kister potential [3]. Fourteen systems are considered for which coefficients of the Redlich-Kister potential are gathered in a file, dbexcesspotential.csv. The experimental data of the critical and monotectic conditions are in critcondbinarysystem.csv and monotecticbinarysystem.csv files.

The details of the development of the models can be found in the reference [3].

## Repository constitution

Provided python files are:

-   `binarysystem.py`: BinarySystem class developed to determine thermodynamic functions and their derivatives of binary system. Methods to find equilibrium state, critical condition, monotectic points and interfacial energy are provided.
-   `RedlichKisteroptimisation.py`: python script using the BinarySystem class to determine the coefficients of the Redlich-Kister function by a minimization of the difference between experimental and model predictions.
-   `surfacetensiontwocomponent.py`: python script using the BinarySystem class to determine the interfacial energy for binary system.

Data coming from experimental data and for Redlich-Kister potential are in the following csv files:

-   `critcondbinarysystem.csv`: file gathering the critical conditions from experimental result for fourteen binary silicate systems.
-   `dbexcesspotential.csv`: file gathering the coefficients of the Redlich-Kister potential at the fourth order coming from literature or determined for this contribution. 
-   `dboxides.csv`: file gathering the useful properties of oxides (density, fusion temperature and enthalpy).
-   `monotecticbinarysystem.csv`: file gathering monotectic conditions of bynary silicate systems. 

Experimental data described the binodal bounds for all systems are gathered in the directory 'BinodalData'. Molar fractions as a function of the temperature are given in files 'Systemname.csv' for which 'Systemname' correspond to the name of system studied in this repository. Fourteen systems are provided for this work.

## References

[1] O. Redlich & A. T. Kister (1948). "Algebraic representation of thermodynamic properties and the classification of solutions". Ind. Eng. Chem., 40:345-348.

[2] G. Kaptay (2012). "On the interfacial energy of coherent interfaces". Acta Mater., 60:6804-6813.

[3] F. Pigeonneau and W. Blanc (2026). "Interfacial energy in phase separated borate and silicate systems". J. Am. Ceram. Soc., 10.1111/JACE.71109.

File: BinodalData/BaO-B2O3.csv
Index,x1,x2,T
0,0.002341,0.169863,1160.986
1,0.002973,0.166693,1178.118
2,0.003215,0.163732,1200.389
3,0.004467,0.159981,1228.226
4,0.005113,0.156223,1252.638
5,0.005755,0.153062,1274.909
6,0.006608,0.148712,1303.604
7,0.00827,0.14337,1336.152
8,0.010321,0.139016,1363.132
9,0.012784,0.130671,1396.107
10,0.016048,0.121325,1429.509
11,0.020505,0.111972,1458.197
12,0.026567,0.09862,1489.453
13,0.035013,0.08705,1510.854
14,0.043845,0.075468,1524.545

File: BinodalData/CaO-B2O3.csv
Index,x1,x2,T
0,0.003228,0.298836,1252.55
1,0.003542,0.294922,1291.9
2,0.004182,0.288733,1328.35
3,0.005469,0.282215,1374.99
4,0.00708,0.275046,1426.75
5,0.008693,0.267878,1474.85
6,0.010951,0.257778,1537.54
7,0.013867,0.250938,1574.73
8,0.016128,0.240842,1628.67
9,0.020342,0.229771,1676.06
10,0.024553,0.215771,1735.12
11,0.030718,0.204375,1781.8
12,0.037206,0.186473,1838.69
13,0.0463,0.171502,1878.1
14,0.059623,0.15263,1914.62
15,0.076201,0.133761,1940.97

File: BinodalData/Dy2O3-SiO2.csv
,x1,x2,T
0,0.014271,0.21807,1973.98
1,0.015832,0.215386,2003.3435
2,0.016282,0.211807,2033.1635
3,0.01724,0.208516,2071.2105
4,0.0186,0.2054,2103.087
5,0.019944,0.201377,2133.1355
6,0.021816,0.196314,2173.582
7,0.022489,0.192731,2203.174
8,0.023834,0.188488,2233.4515
9,0.026598,0.182075,2273.326
10,0.027941,0.177607,2303.375
11,0.029735,0.172465,2333.538
12,0.033404,0.164049,2374.784
13,0.036306,0.157333,2403.6904999999997
14,0.038317,0.151072,2433.2825000000003
15,0.043332,0.139976,2475.1
16,0.047568,0.13102,2503.2065000000002
17,0.053173,0.122519,2533.7125
18,0.065592,0.104296,2578.9575

File: BinodalData/K2O-SiO2.csv
Index,x1,x2,T
0,0.009736,0.136935,612.69
1,0.011621,0.131281,644.5
2,0.013819,0.125628,673.42
3,0.016332,0.117148,708.85
4,0.019472,0.10804,747.89
5,0.024183,0.097048,779.7
6,0.030779,0.08103,808.62
7,0.038003,0.068781,823.08

File: BinodalData/Li2O-SiO2.csv
Index,x1,x2,T
0,0.012709,0.286686,979.547
1,0.0147,0.281476,1000.085
2,0.015707,0.274299,1019.3
3,0.017373,0.269747,1042.159
4,0.020017,0.253733,1061.039
5,0.022339,0.250817,1084.559
6,0.026629,0.243979,1111.387
7,0.030259,0.234187,1133.578
8,0.035857,0.223746,1158.747
9,0.042442,0.208725,1187.889
10,0.051645,0.191089,1217.356
11,0.058559,0.166906,1247.491
12,0.059853,0.179002,1235.891
13,0.074286,0.152519,1259.049
14,0.086412,0.134857,1270.284

File: BinodalData/Na2O-SiO2.csv
Index,x1,x2,T
0,0.023075,0.178295,931.085
1,0.025753,0.171339,960.515
2,0.028193,0.166117,978.659
3,0.031515,0.157178,1000.565
4,0.035273,0.153275,1021.364
5,0.03748,0.144753,1031.32
6,0.041449,0.140402,1047.693
7,0.046513,0.12839,1064.285
8,0.047199,0.119444,1081.103
9,0.048497,0.125559,1072.029
10,0.057955,0.107869,1097.691
11,0.0687,0.096284,1107.862

File: BinodalData/SiO2-Er2O3.csv
Index,x1,x2,T
0,0.008464,0.222426,1973.337
1,0.014169,0.219497,2070.156
2,0.020611,0.216239,2170.8865
3,0.026576,0.211336,2281.4015
4,0.033085,0.200763,2375.223
5,0.038694,0.175709,2482.2785
6,0.049574,0.159807,2522.9525
7,0.067946,0.131987,2551.1545

File: BinodalData/SiO2-La2O3.csv
Index,x1,x2,T
0,0.021284,0.220146,1977.289
1,0.021819,0.212882,2011.847
2,0.021999,0.205091,2046.626
3,0.023667,0.194003,2088.2285
4,0.024054,0.183391,2125.2095
5,0.024227,0.172048,2159.3289999999997
6,0.024946,0.159472,2194.4390000000003
7,0.02598,0.14615,2225.9175
8,0.029328,0.129112,2258.167
9,0.038322,0.106385,2288.326

File: BinodalData/xvsT-CaO-SiO2.csv
x,T
0.015307,2005.245
0.018705,2049.262
0.032456,2080.701
0.06289,2123.657
0.065503,2137.439
0.070342,2154.098
0.09775,2154.526
0.135667,2123.343
0.158651,2137.446
0.198937,2080.394
0.212779,2048.887
0.247899,2005.013

File: BinodalData/xvsT-Dy2O3-SiO2.csv
,x,T
,0.014271,1973.98
,0.015832,2003.3435
,0.016282,2033.1635
,0.01724,2071.2105
,0.0186,2103.087
,0.019944,2133.1355
,0.021816,2173.582
,0.022489,2203.174
,0.023834,2233.4515
,0.026598,2273.326
,0.027941,2303.375
,0.029735,2333.538
,0.033404,2374.784
,0.036306,2403.6904999999997
,0.038317,2433.2825000000003
,0.043332,2475.1
,0.047568,2503.2065000000002
,0.053173,2533.7125
,0.065592,2578.9575
,0.21807,1973.98
,0.215386,2003.3435
,0.211807,2033.1635
,0.208516,2071.2105
,0.2054,2103.087
,0.201377,2133.1355
,0.196314,2173.582
,0.192731,2203.174
,0.188488,2233.4515
,0.182075,2273.326
,0.177607,2303.375
,0.172465,2333.538
,0.164049,2374.784
,0.157333,2403.6904999999997
,0.151072,2433.2825000000003
,0.139976,2475.1
,0.13102,2503.2065000000002
,0.122519,2533.7125
,0.104296,2578.9575

File: BinodalData/xvsT-Er2O3-SiO2.csv
,x,T
,0.013735,1973.344
,0.019101,2073.662
,0.023725,2174.468
,0.028844,2274.786
,0.037421,2373.644
,0.047478,2472.996
,0.185979,2472.376
,0.208757,2373.109
,0.218944,2273.81
,0.220245,2173.02
,0.223519,2072.724
,0.226794,1973.406

File: BinodalData/xvsT-K2O-SiO2.csv
x,T
0.009736,612.69
0.011621,644.5
0.013819,673.42
0.016332,708.85
0.019472,747.89
0.024183,779.7
0.030779,808.62
0.038003,823.08
0.136935,612.69
0.131281,644.5
0.125628,673.42
0.117148,708.85
0.10804,747.89
0.097048,779.7
0.08103,808.62
0.068781,823.08

File: BinodalData/xvsT-La2O3-SiO2.csv
,x,T
,0.022639,1948.7089999999998
,0.028902,2073.15
,0.030745,2173.15
,0.03873,2273.15
,0.142824,2273.15
,0.182683,2173.15
,0.209451,2073.15
,0.229859,1949.0679999999998

File: BinodalData/xvsT-MgO-SiO2.csv
,x,T
,0.021446,1987.804
,0.028264,2025.527
,0.039714,2120.226
,0.08881,2170.62
,0.096221,2211.588
,0.217452,2211.475
,0.246926,2170.191
,0.329337,2120.114
,0.366863,2025.534
,0.408721,1987.117
