Repository: franck-pigeonneau/interfacialenergysilicate

# Table of contents

1. [Description of the repository]
2. [Requirements]
3. [Repository constitution]
4. [References]

## Description of the repository

This repository is devoted to the determination of interfacial energy in binary silicate and borate systems with a miscibility gap. Excess potentials are determined according to the Redlich and Kister model up to the fourth order [1]. The interfacial energy is determined from the model developed by Kaptay [2,3].

The computations are based on the thermodynamic data describing the thermodynamic equilibrium of the separeted phases. The Gibbs free energy is determined using the excess potential of Redlich-Kister potential [3]. Fourteen systems are considered for which coefficients of the Redlich-Kister potential are gathered in a file, dbexcesspotential.csv. The experimental data of the critical and monotectic conditions are in critcondbinarysystem.csv and monotecticbinarysystem.csv files.

The details of the development of the models can be found in the reference [3].

## Repository constitution

Provided python files are:

-   `binarysystem.py`: BinarySystem class developed to determine thermodynamic functions and their derivatives of binary system. Methods to find equilibrium state, critical condition, monotectic points and interfacial energy are provided.
-   `RedlichKisteroptimisation.py`: python script using the BinarySystem class to determine the coefficients of the Redlich-Kister function by a minimization of the difference between experimental and model predictions.
-   `surfacetensiontwocomponent.py`: python script using the BinarySystem class to determine the interfacial energy for binary system.

Data coming from experimental data and for Redlich-Kister potential are in the following csv files:

-   `critcondbinarysystem.csv`: file gathering the critical conditions from experimental result for fourteen binary silicate systems.
-   `dbexcesspotential.csv`: file gathering the coefficients of the Redlich-Kister potential at the fourth order coming from literature or determined for this contribution. 
-   `dboxides.csv`: file gathering the useful properties of oxides (density, fusion temperature and enthalpy).
-   `monotecticbinarysystem.csv`: file gathering monotectic conditions of bynary silicate systems. 

Experimental data described the binodal bounds for all systems are gathered in the directory 'BinodalData'. Molar fractions as a function of the temperature are given in files 'Systemname.csv' for which 'Systemname' correspond to the name of system studied in this repository. Fourteen systems are provided for this work.

## References

[1] O. Redlich & A. T. Kister (1948). "Algebraic representation of thermodynamic properties and the classification of solutions". Ind. Eng. Chem., 40:345-348.

[2] G. Kaptay (2012). "On the interfacial energy of coherent interfaces". Acta Mater., 60:6804-6813.

[3] F. Pigeonneau and W. Blanc (2026). "Interfacial energy in phase separated borate and silicate systems". J. Am. Ceram. Soc., 10.1111/JACE.71109.

File: ExpeData/gammaCaOSiO2vsxSiO2-1600.csv
x,gamma
41.5e-2,477.5e-3
46.3e-2,453.8e-3
47.8e-2,443.6e-3
49.1e-2,449.6e-3
53.3e-2,430.2e-3
53.8e-2,418.9e-3
56.7e-2,410.95e-3
58.8e-2,402.7e-3
62.4e-2,388.7e-3
63.4e-2,380.8e-3

File: ExpeData/x1vsT-SiO2-Er2O3.csv
,x1,T1
0,0.008464,1700.239
1,0.009821,1721.346
2,0.010427,1739.765
3,0.011418,1758.569
4,0.013167,1779.291
5,0.014169,1796.943
6,0.015555,1814.98
7,0.017314,1834.551
8,0.017906,1854.506
9,0.018886,1874.46
10,0.020611,1897.869
11,0.021954,1920.51
12,0.023671,1944.686
13,0.023882,1963.873
14,0.025606,1987.282
15,0.026576,2008.387
16,0.028304,2031.412
17,0.029255,2054.437
18,0.030983,2077.462
19,0.033085,2102.022
20,0.03404,2124.663
21,0.035006,2146.153
22,0.035595,2166.491
23,0.036949,2187.981
24,0.038694,2209.087
25,0.041999,2229.427
26,0.049574,2249.769
27,0.057199,2264.739
28,0.067946,2277.793

File: ExpeData/x1vsT-SiO2-Er2O3bis.csv
,x1,T1
0,0.008464,1700.239
2,0.010427,1739.765
4,0.013167,1779.291
6,0.015555,1814.98
8,0.017906,1854.506
10,0.020611,1897.869
12,0.023671,1944.686
14,0.025606,1987.282
16,0.028304,2031.412
18,0.030983,2077.462
20,0.03404,2124.663
22,0.035595,2166.491
24,0.038694,2209.087
26,0.049574,2249.769
28,0.067946,2277.793

File: ExpeData/x1vsT-SiO2-La2O3.csv
,x1,T1
1,0.020762,1660.445
2,0.021251,1704.252
3,0.021635,1738.633
4,0.022025,1773.568
5,0.023388,1815.712
6,0.024243,1852.311
7,0.024627,1886.692
8,0.025017,1921.627
9,0.025363,1952.681
10,0.029294,1984.843
11,0.038563,2015.342

File: ExpeData/x1vsT-SiO2-Sm2O3.csv
x,T
"0,021741","1972,86"
"0,022098","2073,21"
"0,022454","2173,56"
"0,026782","2273,36"
"0,038442","2373,65"
"0,187525","2372,86"
"0,220163","2272,33"
"0,232332","2172,98"
"0,237474","2072,6"
"0,2417","1972,75"

File: ExpeData/x2vsT-SiO2-Er2O3.csv
,x2,T2
0,0.222426,1700.135
1,0.221613,1721.455
2,0.220823,1740.338
3,0.220627,1758.696
4,0.219663,1779.033
5,0.219497,1797.069
6,0.218557,1814.72
7,0.217593,1835.057
8,0.217024,1854.627
9,0.216839,1874.581
10,0.216239,1897.604
11,0.215249,1920.628
12,0.213865,1944.418
13,0.213296,1963.988
14,0.211919,1987.011
15,0.211336,2008.116
16,0.209955,2031.523
17,0.207413,2054.546
18,0.204875,2077.184
19,0.200763,2102.124
20,0.195505,2125.145
21,0.19026,2146.631
22,0.185418,2166.582
23,0.181338,2188.068
24,0.175709,2209.17
25,0.169699,2229.504
26,0.159807,2249.836
27,0.148025,2264.795
28,0.131987,2278.216

File: ExpeData/x2vsT-SiO2-La2O3.csv
,x2,T2
1,0.231055,1662.663
2,0.220365,1704.807
3,0.213153,1738.633
4,0.204615,1773.568
5,0.193478,1815.712
6,0.183172,1852.311
7,0.172395,1886.692
8,0.159838,1921.627
9,0.145453,1952.681
10,0.129746,1985.398
11,0.107319,2015.897
