Repository: franck-pigeonneau/interfacialenergysilicate

# Table of contents

1. [Description of the repository]
2. [Requirements]
3. [Repository constitution]
4. [References]

## Description of the repository

This repository is devoted to the determination of interfacial energy in binary silicate and borate systems with a miscibility gap. Excess potentials are determined according to the Redlich and Kister model up to the fourth order [1]. The interfacial energy is determined from the model developed by Kaptay [2,3].

The computations are based on the thermodynamic data describing the thermodynamic equilibrium of the separeted phases. The Gibbs free energy is determined using the excess potential of Redlich-Kister potential [3]. Fourteen systems are considered for which coefficients of the Redlich-Kister potential are gathered in a file, dbexcesspotential.csv. The experimental data of the critical and monotectic conditions are in critcondbinarysystem.csv and monotecticbinarysystem.csv files.

The details of the development of the models can be found in the reference [3].

## Repository constitution

Provided python files are:

-   `binarysystem.py`: BinarySystem class developed to determine thermodynamic functions and their derivatives of binary system. Methods to find equilibrium state, critical condition, monotectic points and interfacial energy are provided.
-   `RedlichKisteroptimisation.py`: python script using the BinarySystem class to determine the coefficients of the Redlich-Kister function by a minimization of the difference between experimental and model predictions.
-   `surfacetensiontwocomponent.py`: python script using the BinarySystem class to determine the interfacial energy for binary system.

Data coming from experimental data and for Redlich-Kister potential are in the following csv files:

-   `critcondbinarysystem.csv`: file gathering the critical conditions from experimental result for fourteen binary silicate systems.
-   `dbexcesspotential.csv`: file gathering the coefficients of the Redlich-Kister potential at the fourth order coming from literature or determined for this contribution. 
-   `dboxides.csv`: file gathering the useful properties of oxides (density, fusion temperature and enthalpy).
-   `monotecticbinarysystem.csv`: file gathering monotectic conditions of bynary silicate systems. 

Experimental data described the binodal bounds for all systems are gathered in the directory 'BinodalData'. Molar fractions as a function of the temperature are given in files 'Systemname.csv' for which 'Systemname' correspond to the name of system studied in this repository. Fourteen systems are provided for this work.

## References

[1] O. Redlich & A. T. Kister (1948). "Algebraic representation of thermodynamic properties and the classification of solutions". Ind. Eng. Chem., 40:345-348.

[2] G. Kaptay (2012). "On the interfacial energy of coherent interfaces". Acta Mater., 60:6804-6813.

[3] F. Pigeonneau and W. Blanc (2026). "Interfacial energy in phase separated borate and silicate systems". J. Am. Ceram. Soc., 10.1111/JACE.71109.

File: ExpeData/La2O3SiO2Toropov.dat
# yLa2O3  T
0.37893   1675.16
0.38971   1698.17
0.39992   1724.47
0.40962   1744.2
0.42257   1769.84
0.43711   1800.74
0.45547   1832.95
0.47055   1865.17
0.49811   1909.21
0.5268   1946.02
0.55497   1976.24
0.60003   2009.74
0.64298   2029.42
0.69957   2047.11
0.74805   2052.31
0.7939   2039.74
0.83494   2009.43
0.86408   1962.68
0.88238   1904.76
0.89474   1837.64
0.90063   1756.05
0.90216   1676.44
