Repository: franck-pigeonneau/interfacialenergysilicate

# Table of contents

1. [Description of the repository]
2. [Requirements]
3. [Repository constitution]
4. [References]

## Description of the repository

This repository is devoted to the determination of interfacial energy in binary silicate and borate systems with a miscibility gap. Excess potentials are determined according to the Redlich and Kister model up to the fourth order [1]. The interfacial energy is determined from the model developed by Kaptay [2,3].

The computations are based on the thermodynamic data describing the thermodynamic equilibrium of the separeted phases. The Gibbs free energy is determined using the excess potential of Redlich-Kister potential [3]. Fourteen systems are considered for which coefficients of the Redlich-Kister potential are gathered in a file, dbexcesspotential.csv. The experimental data of the critical and monotectic conditions are in critcondbinarysystem.csv and monotecticbinarysystem.csv files.

The details of the development of the models can be found in the reference [3].

## Repository constitution

Provided python files are:

-   `binarysystem.py`: BinarySystem class developed to determine thermodynamic functions and their derivatives of binary system. Methods to find equilibrium state, critical condition, monotectic points and interfacial energy are provided.
-   `RedlichKisteroptimisation.py`: python script using the BinarySystem class to determine the coefficients of the Redlich-Kister function by a minimization of the difference between experimental and model predictions.
-   `surfacetensiontwocomponent.py`: python script using the BinarySystem class to determine the interfacial energy for binary system.

Data coming from experimental data and for Redlich-Kister potential are in the following csv files:

-   `critcondbinarysystem.csv`: file gathering the critical conditions from experimental result for fourteen binary silicate systems.
-   `dbexcesspotential.csv`: file gathering the coefficients of the Redlich-Kister potential at the fourth order coming from literature or determined for this contribution. 
-   `dboxides.csv`: file gathering the useful properties of oxides (density, fusion temperature and enthalpy).
-   `monotecticbinarysystem.csv`: file gathering monotectic conditions of bynary silicate systems. 

Experimental data described the binodal bounds for all systems are gathered in the directory 'BinodalData'. Molar fractions as a function of the temperature are given in files 'Systemname.csv' for which 'Systemname' correspond to the name of system studied in this repository. Fourteen systems are provided for this work.

## References

[1] O. Redlich & A. T. Kister (1948). "Algebraic representation of thermodynamic properties and the classification of solutions". Ind. Eng. Chem., 40:345-348.

[2] G. Kaptay (2012). "On the interfacial energy of coherent interfaces". Acta Mater., 60:6804-6813.

[3] F. Pigeonneau and W. Blanc (2026). "Interfacial energy in phase separated borate and silicate systems". J. Am. Ceram. Soc., 10.1111/JACE.71109.

File: dboxides.csv
oxide,rho,Tf,DHf,Z,r,c
SiO2,2334.,1986.15,7677.64,4,0.26,4
B2O3,1800.,743.15,2.458e4,3,0.25,3
La2O3,6510.,2588.15,64972.9176,3,1.03,6
Sm2O3,7400.0,2608.15,65474.9976,3,0.96,6
Dy2O3,7407.0,2681.15,67307.5896,3,0.91,6
Er2O3,8640.0,2553.15,64094.2776,3,0.89,6
MgO,3600.,3098.15,7.746e4,2,0.72,6
CaO,3340.,3171.15,7.536e4,2,1.0,6
SrO,4700.,2703.15,6.992e4,2,1.18,6
BaO,5720.,2245.15,4.6e4,2,1.35,6
Na2O,2270.,1405.15,2.973e4,1,0.99,4
Li2O,2013.,1843.15,5.862e4,1,0.59,4
K2O,2350.,1013.15,2.847e4,1,1.37,4
